Repository: jpkicker/Product_Data

# Product_Data
This repository holds a series of files about my Shaw products in my portfolio.

File: Totalworx/SHAW_CJR400_TDS_AFV.md
# SHAW CJR400 TDS AFV

PrepWorx CJR400
DESCRIPTION
CJR400 is a fast-setting, two-part polyurethane repair solution designed for cracks, control joints, spalls, and pop-outs on both interior and exterior concrete surfaces. It begins to set in as little as 2 minutes and is ready for service in 10 to 15 minutes. The repair can be trafficked within 45 minutes, making it perfect for filling cracks and saw-cuts before applying moisture control systems, underlayments, or toppings.
APPROVED SUBSTRATES
For interior and exterior concrete use.
SUBSTRATE TESTING
Ensure that concrete is dry before application. 
Install when substrate, ambient and material temperatures are a minimum of 0°F (-18°C) and a maximum of 85°F (32°C).
Do not use on chemically abated concrete.
SUBSTRATE PREPARATION
The substrate must be structurally sound, clean, and dry.
Cracks should be free from dust, dirt, oil, grease, paint, curing agents, concrete sealers, adhesives, loosely bonded toppings, loose particles, and any other substances that could interfere with adhesion.
Avoid using sweeping compounds, solvents, acid etching, or sanding for cleaning; instead, use mechanical methods for proper bonding preparation.
Concrete substrates must be fully cured and free from hydrostatic pressure and moisture.
Prepare cracks with a dry diamond blade to ensure a clean surface for optimal bonding.
A wire brush or twisted wire wheel can help remove loose concrete or dirt.
New concrete should be fully cured, stable, and free of movement.
APPLICATION INSTRUCTIONS AND COVERAGE RATES
Read and follow the product specific installation guidelines for layout, design and any special instructions for installation.
Setup
Keep the cartridge and nozzle pointed into a containment vessel during purging, initial nozzle blending, and the initial dispensing of material.
After initial dispensing, always point the cartridge downward when not dispensing to prevent material from flowing back into the cartridge.
Dispense a small amount of material onto a disposable surface until both components flow evenly before attaching the mixing nozzle.
Application
Attach the nozzle to the cartridge and tighten in a clockwise direction.
PrepWorx CJR400 has a short pot life (2 minutes) – apply continuously to avoid clogging.
Place the nozzle directly over the crack or repair area and dispense with smooth, full trigger pulls.
For moisture control systems or underlayments, immediately broadcast clean #30 or #35 sand into the fresh material.
For standalone repairs, overfill the area slightly higher than the slab surface.
For spalls & pop-outs: Mix PrepWorx CJR400 1:1 with dry sand to form a paste, then fill and smooth using a trowel or putty knife.
Mix PrepWorx CJR400 1:1 with dry sand to form a paste, then fill and smooth using a trowel or putty knife.
Ensure the sand is completely dry to prevent paste from swelling.
Curing
Repairs are ready for use in 10-15 minutes (at 75°F) and can be ground smooth in about 45 minutes.
For clean-up, use Methyl ethyl ketone (MEK) or similar solvent while material is still fresh, following all safety instructions.
Once cured, PrepWorx CJR400 can only be removed by grinding or similar methods. 
Coverage Rates
Coverage rates depend on the depth of the fill area.
PRODUCT CHARACTERISTICS
Read and follow the product specific installation guidelines for installation.
WARRANTY
Standard product warranty is 1 year. This product does not contribute to or limit extended warranty term.
PRECAUTIONS
Carefully read and follow all precautions and warnings on the product label. For complete safety information, please refer to the Safety Data Sheet (SDS) available at: www.totalworx.com.

Weight | 21.2 oz. (627 mL) dual cartridge 2 lbs/each
Pallet Quantity | 60 cases / 720 pieces
Pallet Weight | 1493 lbs
Physical State | Liquid
VOC Content | 0 g/L Part A + Part B
Color | Dark Brown (Part A), Black (Part B)
Pot Life | 2 minutes
Shelf Life | 1 year from manufacturing date unopened package
Storage Conditions | Store away from direct sunlight in a well ventilated, cool, dry area. Store in a dry location at temperatures between 65°F and 90°F (18°C to 32°C).
Tensile Strength (ASTM D638) | Approx. 4150 psi
Cleaning Instructions | Use MEK or a comparable solvent for cleaning while the material is still fresh, follow all safety guidelines and instructions on the solvent label. Once CJR400 is fully cured, it can only be removed through grinding or similar methods.
Traffic | 10-15 minutes

File: Totalworx/SHAW_MCS310_TDS_AFV.md
# SHAW MCS310 TDS AFV

Prepworx MCS310
DESCRIPTION
The PrepWorx MCS310 is a 100% solids epoxy that controls moisture vapor emissions through horizontally placed concrete, making it ideal for use before floor coverings or underlayments are installed. It dries quickly in as little as 4 hours, with no sand broadcast required for underlayments up to 1/4” thick. Solvent-free and alkali-resistant, it bonds strongly to concrete and is perfect for commercial and residential projects. It can be installed at temperatures as low as 50°F (10°C) and meets ASTM E96 (0.06 perms) and exceeds ASTM F3010-18 standards.
APPROVED SUBSTRATES
For interior use
Sound concrete surfaces
Absorbent terrazzo laid on concrete - Must be sound, solid and well-bonded to underlying, structurally sound substrates. Metallic terrazzo strips must be mechanically removed. Contact Shaw Technical Service before continuing with any work.
SUBSTRATE TESTING
No moisture testing is required. Ensure that concrete is dry before application. 
Install when substrate, ambient and material temperatures are a minimum of 50°F (10°C). Concrete surface must be 5°F (and rising) higher than dew point to prevent condensation.
Do not use over chemically abated substrates.
SUBSTRATE PREPARATION
Concrete and terrazzo substrates need to be a minimum CSP 3 (maximum CSP 5).
Substrate must be structurally sound, clean, and dry.
Substrate must be free of dust, dirt, oil, grease, paint, curing agents, concrete sealers, adhesives, loosely bonded toppings, loose particles, alkali, and any other substance or condition that may prevent or reduce adhesion.
Clean and profile surfaces using mechanical methods, such as shot blasting, and do not use acid etching or sanding, which will not provide adequate bonding preparation
Concrete and cementitious substrates must be fully cured and free of hydrostatic pressure and topical moisture.
Ensure all moving joints, including expansion and isolation joints, as well as moving cracks, are properly addressed and accounted for throughout the entire flooring system, including the finish layer. No flooring material should be installed over these areas.
For saw cuts and dormant cracks larger than 1/32” (0.8 mm), Prepworx CJR400 must be used to repair.
(If/as needed): For concrete surfaces with a profile too rough to apply a consistent film thickness (above CSP #5), contact Shaw Technical Service before continuing with any work.
APPLICATION INSTRUCTIONS AND COVERAGE RATES
Mixing
Thoroughly mix resin (Part A) before adding hardener (Part B).
Add all contents of hardener (Part B) into resin (Part A) and mix for at least 3 minutes using a low-speed drill and epoxy mixing paddle.
Pour some of the mixture back into the hardener (Part B) container, mix for 30 seconds, then return it to the resin (Part A) container.
Mix for an additional 30 seconds to ensure full reaction of hardener.
Immediately pour the mixture onto the prepared concrete surface to avoid heat buildup. If heat buildup occurs in the container, do not touch it. Loosely close the lid and move the container to a cooler area until it sets and cools.
Allow for proper ventilation during the installation process.
Application Option #1
10 mils / 250 microns with primer:
Immediately pour the mixed product onto the prepared surface (avoid placing container upside down).
Apply the epoxy at least 10 mil (250 microns) thick, using a mil gauge to verify the required thickness.
Use a short-nap roller or notched squeegee for smooth surfaces, or longer-nap roller for uneven substrates.
Work product into the surface to avoid pinholes; use a paintbrush for edges and hard to reach areas.
Coat the entire area before proceeding.
After 4+ hours of drying, apply Prepworx QBC300 primer.
Allow Prepworx QBC300 primer to dry to a thin, opaque white film (minimum 30 minutes).
Apply self-leveling underlayment at a maximum thickness of 1/2” (12 mm).
       Application Option #2
14 mils / 350 microns with sand.
Immediately pour the mixed product onto the prepared surface (avoid placing container upside down).
Apply the epoxy at least 14 mil (350 microns) thick, using a mil gauge to verify the required thickness.
Use a short-nap roller or notched squeegee for smoother surfaces, or longer-nap roller for uneven substrates.
Work product into the surface to avoid pinholes; use a paintbrush for edges and hard-to-reach areas.
Coat the entire area before proceeding.
While wet (up to 20 minutes), broadcast clean, dry, fine sand (1/40” - 1/50” grain size or sieve #30/#35) while wearing a NIOSH-approved dust mask.
Use ~1 lb. of sand per sq. ft.
Avoid walking on freshly applied epoxy when broadcasting sand.
After sand is applied, walking is allowed but avoid disturbing the epoxy.
Avoid traffic on the surface until the epoxy is set. Allow 4 hours to set.
Once set, remove excess sand using a rubber squeegee to pile it, then shovel into designated barrels.  
Filter collected sand to remove debris for future use.
Vacuum remaining sand with a heavy-duty vacuum (Shop-Vac-style) and HEPA dust extraction system.  
The clean sanded surface acts as the primer for the underlayment or topping—no additional priming is needed.  
The sanded surface can remain open indefinitely, as long as it’s not contaminated.  
If installation is delayed, protect the surface from construction traffic, dirt, and debris.
Refer to the technical data sheet for the selected underlayment for maximum allowable thickness that can be applied.
Coverage Rates
Coverage rates are approximate values. Actual coverages may vary according to substrate conditions and thickness of the application.
Application Depth Approximate Coverage per unit of Prepworx MCS310
10 mils (250 microns):
Approx. 250 – 270 sq. ft. (23 – 25 sq. m) per mixed unit of Prepworx MCS310
Approx. 150 – 165 sq. ft. per gallon (3.8 – 4 sq. m per liter)
14 mils (350 microns):
Approx. 170 – 190 sq. ft. (16 – 18 sq. m) per mixed unit of Prepworx MCS310
Approx. 100 – 115 sq. ft. per gallon (2.5 – 2.8 sq. m per liter)
PRODUCT CHARACTERISTICS
Read and follow the product specific installation guidelines for installation.
WARRANTY
Standard product warranty is 1 year. For more information, please contact the Shaw Technical team. For full details, refer to the PrepWorx System Warranty.
PRECAUTIONS
Carefully read and follow all precautions and warnings on the product label. For complete safety information, please refer to the Safety Data Sheet (SDS) available at: www.shaw.com.

Weight | 25 lbs / unit, 1.65 gal. (6.25 L) unit
Pallet Quantity | 36 units / pallet
Pallet Weight | 962 lbs
Physical State | Liquid
VOC Content | 19.9 g/L, A+B, ASTM D2369
Color | Metallic black (Part A), Yellow (Part B)
Pot Life | 20 minutes
Shelf Life | 1 year from manufacturing date unopened package
Storage Conditions | Store in a cool, dry place, protected from direct sunlight. Avoid freezing and keep away from heat sources.
Compressive Strength (ASTM C109) | N/Av
Cleaning Instructions | Ventilate the area and stop the spill if safe. Contain with inert absorbent material, preventing entry into sewers or waterways. Collect spilled material and dispose of in a suitable container. Notify authorities as needed.
Traffic | 4 Hours

File: Totalworx/SHAW_MRS101_TDS_AFV.md
# SHAW MRS101 TDS AFV

PrepWorx MRS101
DESCRIPTION
PrepWorx MRS101 is designed to create smooth, even surfaces on a variety of substrates and is perfect for environments with high moisture, up to 100% RH. Suitable for both interior and exterior applications, it can be installed in temperatures as low as 40°F (5°C). Easy to mix with water, it applies smoothly to a true feathered edge, and floor coverings can be installed as soon as 30 minutes after application.
APPROVED SUBSTRATES
For interior and exterior use
Sound concrete surfaces
Absorbent terrazzo laid on concrete
Untreated plywood subfloors (indoor use only)
Solid hardwood (must be properly bonded and free of any secondary finishes such as colorant and sealers
Gypsum (not suitable for strengthening weak gypsum surfaces) (Must prime with PrepWorx QBC300)
PrepWorx MCS310 moisture control systems on concrete
Non-porous surfaces:
Cement-based terrazzo
Ceramic, porcelain, or quarry tiles
Epoxy or epoxy terrazzo coatings
Non-water-soluble adhesive residue on concrete
Can be used for minor substrate preparation under moisture mitigation products in isolated areas, but not as a substitute for mechanical preparation.
SUBSTRATE TESTING
No moisture testing required. Ensure that concrete surface is dry before application. 
Although product is not affected by moisture, it is not a moisture vapor barrier. Check substrate moisture content per flooring installation requirements.
If RH exceeds acceptable levels, apply a moisture control system such as PrepWorx MCS310 or PrepWorx VBS311.
Install when product, mix water, substrate and ambient temperatures are a minimum of 40°F (5°C) 
Do not use over chemically abated substrates.
SUBSTRATE PREPARATION
Substrate must be structurally sound, clean, and surface dry.
Substrate must be free of dust, dirt, oil, grease, paint, curing agents, concrete sealers, adhesives, loosely bonded toppings, loose particles and any other substance or condition that may prevent or reduce adhesion.
Clean surfaces using mechanical methods, and avoid using acid etching or sanding, which will not provide adequate bonding preparation.
Concrete and cementitious substrates must be fully cured and free of hydrostatic pressure and topical moisture.
For non-structural cracks and saw cuts deeper that 1”, PrepWorx MRS101 or QVR110 is recommended.
Ensure all expansion, isolation joints, and moving cracks are properly treated.
For dormant cracks larger than 1/32” (0.8 mm), PrepWorx CJR400 may be used to repair.
APPLICATION INSTRUCTIONS AND COVERAGE RATES
Read and follow the product specific installation guidelines for layout, design and any special instructions for installation.
Mixing
Product strength and performance are dependent on exact mixing ratios:
3.25 parts powder to 1 part water by volume.
For a 10 lb. bag, mix with 1 3/4 quarts (1.65 L) of clean water.
Mix as much as can be installed in a 15-20 minute time period.
Pour water into the container first, and then add powder while mixing.
Mix with a heavy-duty drill (min. 650 rpm) for 2-3 minutes to achieve a smooth, lump-free consistency. 
Do not overwater the mixture, as additional water weakens the material.
For small batches, mix by hand with a margin trowel and stir again before application. 
Application
Use a flat, steel trowel to spread MRS101 to a smooth level surface.
Pot life is approximately 15-20 minutes depending on site ambient conditions.
For exterior applications, use a maximum thickness of 1/4”; for interiors, up to 1/2”.
Product can be remixed without water to maximize pot life.
Curing
Drying times vary depending on environmental conditions.
Typically, the product is ready for floor covering in 30 minutes, but for wood floors or high-performance adhesives, allow up to 16 hours.
Foot traffic and installation of most floor coverings can begin in 30-60 minutes depending on the thickness and substrate.
Always refer to floor covering guidelines for installation over cement-based patch products.
Ensure proper ventilation to speed up the drying process. Do not apply fans or other forced air to surface.
Coverage Rates
Coverage rates are approximate values. Actual coverages may vary according to substrate conditions and thickness of the application.
Application Depth Approximate Coverage per 10 lb bag
Skim Coat 200 - 250 sq ft (18.6 -23.2 m2)
1/8” (3 mm) 28 sq ft (2.6 m2)
1/4" (6 mm) 14 sq ft (1.3 m2)
1/2" (12 mm) 7 sq ft (0.65 m2)
PRODUCT CHARACTERISTICS
Read and follow the product specific installation guidelines for installation.
WARRANTY
Standard product warranty is 1 year.  When used with certain PrepWorx moisture management and flooring adhesive products, the term of warranty is a max of 20-years. See PrepWorx System Warranty for complete details. 
PRECAUTIONS
Carefully read and follow all precautions and warnings on the product label. For complete safety information, please refer to the Safety Data Sheet (SDS) available at: www.totalworx.com.

Weight | 10 lbs / bag
Pallet Quantity | 52 cases / 208 bags
Pallet Weight | 2197 lbs
Physical State | Dry Powder
Color | Gray
Pot Life | 15-20 minutes
Shelf Life | 1 year from manufacturing date (unopened package)
Storage Conditions | Store away from direct sunlight in a well-ventilated, cool, dry area. If storing after opening, remove all air from packaging and seal tightly.
Compressive Strength (ASTM C109) | 3200 psi
Cleaning Instructions | While still fresh, wash hands, tools and equipment with warm soapy water.
Traffic | 30-60 minutes

File: Totalworx/SHAW_QBC300_TDS_AFV.md
# SHAW QBC300 TDS AFV

PrepWorx QBC300
DESCRIPTION
PrepWorx QBC300 is a ready-to-apply, quick-drying primer suitable for both interior and exterior surfaces. Its specialized formula helps reduce drips and splashes, making it easy to work with. Use it as a bonding layer before the installation of tile setting materials or self-leveling products. This primer creates a textured finish on smooth surfaces and is ideal for moisture-prone areas like kitchens, bathrooms, and patios.
APPROVED SUBSTRATES
For interior and exterior use
Concrete (both absorbent and non-absorbent, steel-troweled)
Cement-based and epoxy terrazzo
Gypsum surfaces (Follow absorbent substrate guidelines listed below)
Cementitious patching and leveling compounds
Sand/cement screeds
Porcelain, ceramic, glass, quarry tiles, and most natural stone
Cement-based agglomerate tiles
Glazed cement masonry units
PrepWorx MCS310
Exterior rated plywood subfloors – interior only.
Radiant-heated subfloors (up to 85°F/29°C)
Properly prepared, non-soluble adhesive residues on concrete  
Well-prepared epoxy terrazzo surfaces
Agglomerate marble and poured epoxy flooring  
SUBSTRATE TESTING
If RH exceeds acceptable levels associated with the floor covering and/or adhesive, apply a moisture control system like PrepWorx MCS310 or PrepWorx VBS311. Ensure that concrete surface is dry and alkali free before application. 
Install when substrate, ambient, material and water temperatures are a minimum of 50°F (10°C) (Maximum 85°F / 29°C).
Do not use over chemically abated substrates.
SUBSTRATE PREPARATION
Substrate must be structurally sound, clean, and surface dry.
Substrate must be free of dust, dirt, oil, grease, paint, curing agents, concrete sealers, adhesives, loosely bonded toppings, loose particles and any other substance or condition that may prevent or reduce adhesion.
Clean surfaces using mechanical methods and avoid using acid etching or sanding, which will not provide adequate bonding preparation.
Concrete and cementitious substrates must be fully cured and free of hydrostatic pressure and topical moisture.
For cracks and saw cuts deeper that 1”, PrepWorx MRP101 or QVR110 is recommended.
For dormant cracks larger than 1/32” (0.8 mm), PrepWorx CJR400 may be used to repair.
APPLICATION INSTRUCTIONS AND COVERAGE RATES
Read and follow the product specific installation guidelines for layout, design and any special instructions for installation.
Mixing
Stir thoroughly with a wooden paint stirrer or similar tool to fully re-suspend any settled components.  
Do not use mechanical mixing or additives.
Required for highly absorbent substrates to reduce air bubbles, dilute PrepWorx QBC300 with water as follows, stirring well before applying.
Add up to 3 quarts (2.8 L) per 4-gallon (15.14 L) unit.
Application
Spread a thin, even layer of freshly mixed product onto the prepared concrete.
Load a 3/8" nap roller with the product, apply evenly in one direction, and then back roll.
Curing
Drying times vary depending on environmental conditions
Allow the primer to dry to a thin, opaque white layer (at least 30 minutes).
Once dry, there is no required waiting period before applying underlayments or tile mortar, but it’s best to proceed promptly to avoid contamination or damage.
Ensure proper ventilation to speed up the drying process
Coverage Rates
Coverage rates are approximate values. Actual coverages may vary according to substrate conditions and thickness of the application.
Approximate Coverage per 4 gal unit
1200 sq. ft. (111.5 M2) / 4 gal unit
PRODUCT CHARACTERISTICS
Read and follow the product specific installation guidelines for installation.
WARRANTy
Standard product warranty is 1 year. The primer does not contribute to or limit extended warranty term.
PRECAUTIONS
Carefully read and follow all precautions and warnings on the product label. For complete safety information, please refer to the Safety Data Sheet (SDS) available at: www.totalworx.com.

Weight | 53 lbs / 4 gal unit
Pallet Quantity | 48 pails / pallet
Pallet Weight | 2598 lbs
Physical State | Liquid
VOC Content | 3 g/L
Color | Milky White
Pot Life | N/Av
Shelf Life | 1 year from manufacturing date (unopened package)
Storage Conditions | Store in a cool, dry area, away from direct sunlight. If re-sealing after opening, ensure all air is removed from the packaging and seal it tightly. Do not freeze. Keep stored at temperatures between 40°F and 90°F (5°C - 32°C).
Cleaning Instructions | While still fresh, wash hands, tools and equipment with warm soapy water.
Traffic | Allow the primer to dry to a thin, opaque white film (minimum 30 minutes)

File: Totalworx/SHAW_QL202_TDS_AFV.md
# SHAW QL202 TDS AFV

PrepWorx QL202
DESCRIPTION
PrepWorx QL202 is a quick drying, high flow self leveling underlayment designed to level and smooth concrete, terrazzo, ceramic and quarry tile, epoxy coatings, and non-water-soluble adhesive residue. Intended for interior use, it can be applied in temperatures as low as 50°F (10°C). 
Once applied, most floor coverings can be installed in as little as 2 hours*. 
The product can be applied up to 1” thick. Substrates primed with PrepWorx QBC300, the maximum thickness is 1/2” (12 mm).
APPROVED SUBSTRATES
For interior use
Sound concrete surfaces
Absorbent terrazzo laid on concrete
PrepWorx MCS310 moisture control system on concrete
Non-porous surfaces such as:
Cement-based terrazzo
Ceramic, porcelain, or quarry tiles
Epoxy or epoxy terrazzo coatings
Non-water-soluble adhesive residue on concrete
SUBSTRATE TESTING
Test concrete according to ASTM F2170. This product can be installed over concrete with RH levels up to 99% for high-moisture floor coverings and adhesives, as long as a vapor retarder meeting ASTM E1745 standards is present.
If concrete RH exceeds acceptable levels per flooring selection, apply a moisture control system like PrepWorx MCS310 or PrepWorx VBS311.
Install when substrate, ambient, material and water temperatures are a minimum of 50°F (10°C).
Do not use over chemically abated substrates.
SUBSTRATE PREPARATION
Substrate must be structurally sound, clean, and dry.
Substrate must be free of dust, dirt, oil, grease, paint, curing agents, concrete sealers, adhesives, loosely bonded toppings, loose particles and any other substance or condition that may prevent or reduce adhesion.
Clean surfaces using mechanical methods and do not use acid etching or sanding, which will not provide adequate bonding preparation.
Concrete and cementitious substrates must be fully cured and free of hydrostatic pressure and topical moisture or water.
For cracks and saw cuts deeper than 1”, PrepWorx MRS101 or QVR110 is recommended.
For dormant cracks larger than 1/32” (0.8 mm), PrepWorx CJR400 may be used to repair.
Ensure all moving joints, including expansion and isolation joints, as well as moving cracks, are properly addressed and accounted for throughout the entire flooring system, including the finish layer. No flooring material should be installed over these areas.
If using PrepWorx MCS310, the concrete must be prepared to a minimum CSP 3 and a maximum CSP 5.
If no moisture control system is needed, prime the clean surface with PrepWorx QBC300. The maximum thickness of application over QBC300 is 1/2” (12 mm).
APPLICATION INSTRUCTIONS AND COVERAGE RATES
Mixing
Mix two bags at a time by adding the water first, then gradually incorporating the powder while mixing.
For each 50 lb. bag, mix with 6 - 6 ½ quarts (5.68 – 6.15 L) of clean water.
Mix with a heavy-duty drill (min. 650 rpm) for 2 - 3 minutes to achieve a smooth, lump-free consistency.
Do not overwater the mixture, as additional water weakens the material.
Application
Pour the mixture onto the floor and spread with a spreader. Immediately smooth the material with a smoother or use a spiked roller.
Work continuously during the entire installation. Wear cleated athletic shoes with non-metallic spikes to avoid leaving marks.
Apply at a minimum thickness of 1/16'' (1.5 mm) over the highest point, with an average thickness of 1/8'' (3 mm) over the entire floor. For thin applications, taper the product to match existing elevations. For the use of wet set adhesives over properly prepared and primed non-porous substrates, an 1/8” minimum of application is required.
Product can be pumped for higher productivity using automatic mixing pumps.
Curing
Drying times vary depending on environmental conditions
Thickness of ½” (12 mm) or less:
Wood or high-performance adhesive flooring (epoxies, urethanes): 12 hours.
Moisture-insensitive tile (ceramic, quarry, porcelain): 2 hours.
All other floor coverings: 2 hours.
Thickness of greater than ½” (12 mm):
Wood or high-performance adhesive flooring (epoxies, urethanes): 12 hours.
Moisture-insensitive tile (ceramic, quarry, porcelain): 2 hours.
All other floor coverings: 4 hours.
Ensure proper ventilation to speed up the drying process.
Coverage Rates
Coverage rates are approximate values. Actual coverages may vary according to substrate conditions and thickness of the application. Application Depth Approximate Coverage per 50 lb bag.
1/8” (3 mm) 56 sq ft (5.2 m2)
1/4“ (6 mm) 28 sq ft (2.6 m2)
PRODUCT CHARACTERISTICS
Read and follow the product specific installation guidelines for installation.
WARRANTY
Standard product warranty is 1 year.  When used with certain PrepWorx moisture management and flooring adhesive products, the term of warranty is a max of 20-years. See PrepWorx System Warranty for complete details.
PRECAUTIONS
Carefully read and follow all precautions and warnings on the product label. For complete safety information, please refer to the Safety Data Sheet (SDS) available at: www.totalworx.com.

Weight | 50 lbs / bag
Pallet Quantity | 48 bags / pallet
Pallet Weight | 2484 lbs
Physical State | Dry Powder
Color | Gray
Pot Life | 10 minutes
Shelf Life | 9 months from manufacturing date (unopened package)
Storage Conditions | Store away from direct sunlight in a well-ventilated, cool, dry area. If storing after opening, remove all air from packaging and seal tightly.
Compressive Strength (ASTM C109) | 8000 psi
Cleaning Instructions | While still fresh, wash hands, tools and equipment with warm soapy water.
Traffic | Ready for floor covering in 2 hours, but for wood floors or high-performance adhesives, allow 12 hours

File: Totalworx/SHAW_QVR110_TDS_AFV.md
# SHAW QVR110 TDS AFV

PrepWorx QVR110
DESCRIPTION
PrepWorx QVR110 is a quick-drying, versatile repair product, ideal for ramping and patching large areas. It provides a fast-setting, self-drying solution for smoothing and repairing various substrates, including concrete, wood, gypsum, and non-porous surfaces, prior to new floor installations. It can be applied up to 1” thick without aggregate or extended to 3” with aggregate for deeper applications.
APPROVED SUBSTRATES
For interior use
Sound concrete surfaces
Absorbent terrazzo laid on concrete
Untreated plywood subfloors*
Solid hardwood, free of all coatings and stains (must be properly bonded)*
Gypsum (not suitable for strengthening weak gypsum surfaces)*
PrepWorx MCS310 moisture control systems on concrete
Non-porous surfaces:
Cement-based terrazzo
Ceramic, porcelain, or quarry tiles
Epoxy or epoxy terrazzo coatings
Non-water-soluble adhesive residue on concrete
*Approved wood and gypsum-based substrates must be primed prior to installation of PrepWorx QVR110. 
SUBSTRATE TESTING
Check substrate moisture content per flooring installation requirements. If RH exceeds acceptable levels, apply a moisture control system such as PrepWorx MCS310 or VBS311. See product technical specifications for complete application instructions.
This product can be installed over concrete with RH levels up to 99% for high-moisture floor coverings and adhesives, as long as a vapor retarder meeting ASTM E1745 standards is used.
Install when product, mix water, substrate and ambient temperatures are a minimum of 50°F (10°C).
Do not use over chemically abated substrates.
SUBSTRATE PREPARATION
Substrate must be structurally sound, clean, and surface dry.
Substrate must be free of dust, dirt, oil, grease, paint, curing agents, concrete sealers, adhesives, loosely bonded toppings, loose particles and any other substance or condition that may prevent or reduce adhesion.
Clean surfaces using mechanical methods, and avoid using acid etching or sanding, which will not provide adequate bonding preparation.
Concrete and cementitious substrates must be fully cured and free of hydrostatic pressure and topical moisture.
Ensure all moving joints, including expansion and isolation joints, as well as moving cracks, are properly addressed and accounted for throughout the entire flooring system, including the finish layer. No flooring material should be installed over these areas.
For dormant cracks larger than 1/32” (0.8 mm), PrepWorx CJR400 may be used to repair. 
Non-structural voids such as saw cuts and dormant cracks can be filled with PrepWorx MRP101, prior to installation of PrepWorx QVR110.
Wood and gypsum-based substrates must be primed with PrepWorx QBC300 prior to installation of PrepWorx QVR110.See primer technical data sheet for application instructions.
APPLICATION INSTRUCTIONS AND COVERAGE RATES
Read and follow the product specific installation guidelines for layout, design and any special instructions for installation. 
Mixing
Product strength and performance are dependent on exact mixing ratios: 
4 parts powder to 1 part water by volume.
For a 40 lb. bag, mix with 3 3/4 quarts (3.5 L) of clean water.
Mix as much as can be installed in a 40-minute time period.
Pour water into the container first and then add powder while mixing. 
Mix with a heavy-duty drill (min. 650 rpm) for 2-3 minutes to achieve a smooth, lump-free consistency. 
Do not overwater the mixture, as additional water weakens the material.
For small batches, mix by hand with a margin trowel or mixing paddle and stir again before application. 
Aggregate Extension
Use washed, well-graded pea gravel, no larger than 1/3 the pour depth and no smaller than 1/8”. Do not use sand.
Mix with water first, then add 1 part gravel by volume, mixing until fully coated.
Adding aggregate may reduce workability, possibly requiring a neat coat installation.
Application
Pot life is approximately 40 minutes depending on site ambient conditions.
For neat applications, maximum thickness is 1” (25.4 mm); for aggregate applications, up to 3” (7.6 cm).
Product can be remixed without water to maximize pot life.
Use a flat, wood or magnesium trowel to spread QVR110 to a smooth level surface and key the material into the substrate to achieve a good mechanical bond. Once placed and has taken an initial set, finishing with a steel trowel can begin.
Use a screed to place material to a desired, variable thickness, and allow product to dry. 
Curing
Drying times vary depending on environmental conditions.
Typically, the product is ready for floor covering in 90 minutes, but for wood floors or high-performance adhesives, allow 16 hours.
Always refer to floor covering guidelines for installation over cement-based patch products.
Ensure proper ventilation to speed up the drying process. Do not apply fans or other forced air to surface.
Coverage Rates
Coverage rates are approximate values. Actual coverages may vary according to substrate conditions and thickness of the application.
Application Depth Approximate Coverage per 40 lb bag
1/8” (3 mm) 50 sq ft (4.6 m2)
1/4" (6 mm) 25 sq ft (2.3 m2)
PRODUCT CHARACTERISTICS
Read and follow the product specific installation guidelines for installation.
WARRANTY
Standard product warranty is 1 year.  When used with certain PrepWorx moisture management and flooring adhesive products, the term of warranty is a max of 20-years. See PrepWorx System Warranty for complete details. 
PRECAUTIONS
Carefully read and follow all precautions and warnings on the product label. For complete safety information, please refer to the Safety Data Sheet (SDS) available at: www.totalworx.com.

Weight | 40 lbs / bag
Pallet Quantity | 64 bags / pallet
Pallet Weight | 2636 lbs
Physical State | Dry Powder
Color | Gray
Pot Life | 40 minutes
Shelf Life | 9 months from manufacturing date (unopened package)
Storage Conditions | Store away from direct sunlight in a well-ventilated, cool, dry area. If storing after opening, remove all air from packaging and seal tightly.
Compressive Strength (ASTM C109) | 4500 psi
Cleaning Instructions | While still fresh, wash hands, tools and equipment with warm soapy water.
Dry Time | Wood flooring and high-performance adhesives (epoxies or urethanes): 16 hours
All other cases: When hardened (typically 90 minutes)

File: Totalworx/SHAW_VBS311_TDS_AFV.md
# SHAW VBS311 TDS AFV

Prepworx VBS311
DESCRIPTION
Prepworx VBS311 is a convenient, one-component, water-based solution designed to block excess moisture in concrete floors. It requires no priming or additional vapor barrier layers and can be easily applied in just two coats. Floor underlayments can be installed in as little as 60 minutes after the second coat, making it ideal for projects that need quick and efficient moisture protection. Suitable for concrete with moisture readings up to 100%, PrepWorx VBS311 streamlines the process, ensuring a reliable foundation for your flooring.
APPROVED SUBSTRATES
For interior use
Sound absorbent concrete floor substrates.
SUBSTRATE TESTING
No moisture testing required. Ensure that concrete is dry before application. 
Install when substrate, ambient and material temperatures are a minimum of 50°F (10°C). Concrete surface must be 5°F (and rising) higher than dew point to prevent condensation.
Do not use over chemically abated substrates.
SUBSTRATE PREPARATION
The substrate must be structurally sound, clean, dry, and free of contaminants (e.g., dust, dirt, oil, grease, paint, etc.) that may affect adhesion.
Clean surfaces using mechanical methods and d not use acid etching or sanding, which will not provide adequate bonding preparation.
Concrete must be absorbent. Test for absorbency (ASTM F3191).
Deep vacuum thoroughly after preparation to remove any remaining debris.
Concrete and cementitious substrates must be fully cured, dry and free of hydrostatic pressure and topical moisture.
Ensure all moving joints, including expansion and isolation joints, as well as moving cracks, are properly addressed and accounted for throughout the entire flooring system, including the finish layer. No flooring material should be installed over these areas.
For saw cuts and dormant cracks larger than 1/32” (0.8 mm), Prepworx CJR400 must be used to repair.
For concrete surfaces with a profile greater than a maximum CSP 3 contact Shaw Technical Service before continuing with any work
APPLICATION INSTRUCTIONS AND COVERAGE RATES
Mixing
Use a wooden stir stick or a similar tool to hand mix thoroughly, ensuring any settled components are fully re-suspended. Do not use mechanical mixers. 
Do not combine with other additives or water.
Allow for proper ventilation during the drying process.
Application
Do not pour directly onto the substrate or allow pooling; apply the freshly mixed product immediately. Use a 3/8" nap roller and pan to distribute evenly, then back-roll.  
Allow each coat to dry to a tack-free finish (45 minutes for the first coat, 60 minutes for subsequent coats) and wait no longer than 24 hours between coats.  
Apply each coat at a right angle to the previous one, ensuring full coverage.  
Apply at least two coats; additional coats may be needed for very porous or rough surfaces.  
Work the product into the surface to prevent pinholes and use a paintbrush for edges and hard-to-reach areas.  
Fully coat the area before moving on to the next step.
Curing
Drying times vary depending on environmental conditions.
Each coat is dry when it has a tack-free finish (approx. 45 minutes for the first coat, 60 minutes for subsequent coats).
Foot traffic and the installation underlayments or floor coverings using approved adhesives for direct installation on to a moisture control system can begin 60 minutes after the last coat is applied.
Coverage Rates
Coverage rates are approximate values. Actual coverage may vary according to substrate conditions and thickness of the application.
Coverage is approximately 400 - 500 sq. ft. per gallon (9.8 to 12.2 m² per liter) per coat.
PRODUCT CHARACTERISTICS
Read and follow the product specific installation guidelines for installation.
WARRANTY
Standard product warranty is 1 year. For more information, please contact the Shaw Technical team. For full details, refer to the PrepWorx System Warranty.
PRECAUTIONS
Carefully read and follow all precautions and warnings on the product label. For complete safety information, please refer to the Safety Data Sheet (SDS) available at: www.Shaw.com.

Weight | 5 gal. (19 L) Unit / 57.2 lbs
Pallet Quantity | 36 5-gal units/ pallet
Pallet Weight | 2113 lbs
Physical State | Liquid
VOC Content | 0
Color | Opaque white
Pot Life | N/Av
Shelf Life | 1 year from manufacturing date unopened package, 6 weeks after opening if properly stored and closed tightly
Storage Conditions | Store away from direct sunlight in a cool, dry area. Keep unit from freezing and away from heat. If storing after opening seal tightly.
Compressive Strength (ASTM C109) | N/Av
Cleaning Instructions | While still fresh, wash hands, tools and equipment with warm soapy water.
Traffic | 60 minutes after second coat

File: Totalworx/SHAW_VL201_TDS_AFV.md
# SHAW VL201 TDS AFV

PrepWorx VL201
DESCRIPTION
PrepWorx VL201 is a high-flow, self-leveling underlayment that can be reworked and refreshed for extended work time, offering flexibility for flooring projects. It smoothly levels a variety of interior substrates, even with up to 99% RH. Self-leveling up to 1 inch, it can be easily applied by pouring or pumping. With a healing time of up to 25 minutes when applied with a spiked roller, it creates a durable, flat surface, providing an ideal base for finished flooring at any grade level.
APPROVED SUBSTRATES
For interior use
Sound concrete surfaces
Absorbent terrazzo laid on concrete
PrepWorx moisture control systems on concrete
Non-porous surfaces such as:
Cement-based terrazzo
Ceramic, porcelain, or quarry tiles
Epoxy or epoxy terrazzo coatings
Non-water-soluble adhesive residue on concrete
SUBSTRATE TESTING
Test concrete according to ASTM F2170. This product can be installed over concrete with RH levels up to 99% for high-moisture floor coverings and adhesives, as long as a vapor retarder  meeting ASTM E1745 standards is in place.
If RH exceeds acceptable levels, apply a moisture control system like PrepWorx MCS310 or PrepWorx VBS311.
Do not use over chemically abated substrates.
SUBSTRATE PREPARATION
Substrate must be structurally sound, clean, and surface dry.
Substrate must be free of dust, dirt, oil, grease, paint, curing agents, concrete sealers, adhesives, loosely bonded toppings, loose particles and any other substance or condition that may prevent or reduce adhesion.
Clean surfaces using mechanical methods and avoid using acid etching or sanding, which will not provide adequate bonding preparation.
Concrete and cementitious substrates must be fully cured and free of hydrostatic pressure and topical moisture.
It is recommended to fill dormant cracks and saw cuts deeper that 1”, using PrepWorx MRP10 or QVR110.
Ensure all expansion, isolation joints, and moving cracks are properly treated
For dormant cracks larger than 1/32” (0.8 mm), PrepWorx CJR400 may be used to repair.
Ensure all moving joints, including expansion and isolation joints, as well as moving cracks, are properly addressed and accounted for throughout the entire flooring system, including the finish layer. No flooring material should be installed over these areas.
If no moisture control system is needed, prime the clean surface with PrepWorx QBC300. 
APPLICATION INSTRUCTIONS AND COVERAGE RATES
Read and follow the product specific installation guidelines for layout, design and any special instructions for installation.
Mixing
Product strength and performance are dependent on exact mixing ratios. Mix each 50 lb. bag with 5 – 5 ¼ quarts (4.73 – 4.97 L) of clean water.
Mix two bags at a time by adding the water first, then gradually incorporating the powder while mixing.
Mix with a heavy-duty drill (min. 650 rpm) for 2-3 minutes to achieve a smooth, lump-free consistency. 
Do not overwater the mixture, as additional water weakens the material. 
Application
Pour the mix onto the floor and spread with a spreader. Immediately smooth the material with a smoother or use a spiked roller.
Work continuously during the entire installation. Wear plastic-cleated shoes to avoid leaving marks.
Apply at a minimum thickness of 1/16'' (1.5 mm) over the highest point, with an average thickness of 1/8'' (3 mm) over the entire floor. For thin applications, taper the product to match existing elevations.
Thickness of application:
When installed over PrepWorx VBS311 Moisture Control: ¼” (6mm)
When installed over substrates primed with PrepWorx QBC300: ½” (12mm) 
When installed over PrepWorx MCS310 with Sand Broadcast: 1” (24mm)
For installations over ½”, product must be mixed at low-end water ratio.
Product can be pumped for higher productivity using automatic mixing pumps.
Curing
Drying times may vary based on environmental conditions and the thickness of the application.
Foot traffic can begin 2-3 hours after installation.
For ceramic, porcelain, or quarry tiles, allow up to 6 hours for curing.
Most floor coverings can be installed after 24 hours, depending on thickness and substrate. For applications greater than 3/8” (9 mm), conduct a mat test (ASTM D4263) before installing floor coverings.
Always refer to floor covering guidelines for installation over cement-based patch products.
Ensure proper ventilation for sufficient curing. Do not apply fans or other forced air to surface.
Coverage Rates
Coverage rates are approximate values. Actual coverages may vary according to substrate conditions and thickness of the application.
Application Depth Approximate Coverage per 50 lb bag
1/8” (3 mm) 50 sq ft (4.65 m2)
1/4" (6 mm) 25 sq ft (2.32 m2)
PRODUCT CHARACTERISTICS
Read and follow the product specific installation guidelines for installation.
WARRANTY
Standard product warranty is 1 year.  When used with certain PrepWorx moisture management and flooring adhesive products the term of warranty is a max of 20-years. See PrepWorx System Warranty for complete details. 
PRECAUTIONS
Carefully read and follow all precautions and warnings on the product label. For complete safety information, please refer to the Safety Data Sheet (SDS) available at: www.totalworx.com.

Weight | 50 lbs / bag
Pallet Quantity | 48 bags / pallet
Pallet Weight | 2484 lbs
Physical State | Dry Powder
Color | Gray
Flow Time | Up to 25 minutes (spiked roller) | 10-20 minutes (smoother)
Shelf Life | 1 year from manufacturing date unopened package
Storage Conditions | Store away from direct sunlight in a well-ventilated, cool, dry area. If storing after opening, remove all air from packaging and seal tightly.
Compressive Strength (ASTM C109) | 4700 psi
Cleaning Instructions | While still fresh, wash hands, tools and equipment with warm soapy water.
Traffic | 2-3 Hours
