Repository: jpkicker/Product_Data

# Product_Data
This repository holds a series of files about my Shaw products in my portfolio.

File: Totalworx/SHAW_VP100_TDS_AFV.md
# SHAW VP100 TDS AFV

PrepWorx VP100 [10lb. + 25lb.]
DESCRIPTION
PrepWorx VP100 is a versatile, Portland Cement-based patch underlayment, perfect for application over concrete substrates prior to installing a wide range of flooring types, including resilient sheet, plank, and tile, ceramic and stone tile, carpet, as well as glue-down and click wood flooring products. Engineered to create smooth, durable surfaces, it provides a solid foundation for all types of floor coverings. Available in 10lb and 25lb bags, PrepWorx VP100 is easy to mix and apply, making it a convenient and efficient solution for a variety of projects.
APPROVED SUBSTRATES
For interior use only
Sound concrete slabs on all grade levels.
SUBSTRATE TESTING
Check substrate moisture content per flooring installation requirements.
If RH exceeds acceptable levels, apply a moisture control system such as PrepWorx MCS310 or PrepWorx VBS311.
Install when substrate, product, mix water and ambient temperatures are a minimum of 50°F (10°C).
Do not use over chemically abated substrates.
SUBSTRATE PREPARATION
Substrate must be structurally sound, clean, and dry.
Substrate must be free of dust, dirt, oil, grease, paint, curing agents, concrete sealers, adhesives, loosely bonded toppings, loose particles and any other substance or condition that may prevent or reduce adhesion.
Clean surfaces using mechanical methods and avoid using acid etching or sanding, which will not provide adequate bonding preparation
Concrete and cementitious substrates must be fully cured and free of hydrostatic pressure and topical moisture.
Ensure all expansion, isolation joints, and moving cracks are honored through the underlayment and properly treated as per floor covering manufacturer instruction.
For dormant cracks larger than 1/32” (0.8 mm), PrepWorx CJR400 may be used to repair. 
APPLICATION INSTRUCTIONS AND COVERAGE RATES
Read and follow the product specific installation guidelines for layout, design and any special instructions for installation.
Mixing
Product strength and performance are dependent on exact mixing ratios:
3 parts powder to 1 part water by volume.
For a 10 lb. bag, mix powder with 1.6 quarts of water.
For a 25 lb. bag, mix powder with 4 quarts of water
Pour water into the container first and then add powder while mixing.
Mix by hand or with a drill to achieve a lump-free consistency.
Mechanical mixing results in a creamier, smoother consistency.
Do not overwater the mixture, as additional water weakens the material.
Application
Use a flat, steel trowel to spread VP 100 to a smooth level surface.
Pot life is approximately 15-20 minutes depending on site ambient conditions.
Product can be remixed without water to maximize pot life.
Product can be installed from a featheredge to 1/2”. 
If a depth greater than 1/2” is needed, material can be installed in multiple lifts up to 1”. Allow each lift to dry completely (typically 1 - 2 hours) before applying additional lifts.
Curing
Drying times vary depending on environmental conditions.
Typically, the product is ready for floor covering in 1-2 hours depending on the thickness of application.
Always refer to floor covering guidelines for installation over cement-based patch products
Ensure proper ventilation to speed up the drying process. Do not apply fans or other forced air to surface.
Coverage Rates
Coverage rates are approximate values. Actual coverages may vary according to substrate conditions and thickness of the application.
Application Depth Approximate Coverage per Bag
10 lb: 	Skimcoat	64 sq ft (5.95 m2)     |	25 lb: Skimcoat 160 sq.ft. (14.8 m2) 
10 lb: 	1/8” (3 mm) 16 sq ft (1.49 m2)	|	25 lb: 1/8” (3 mm) 40 sq ft (3.7 m2)
10 lb: 	1/4” (3 mm) 8 sq ft (0.74 m2)	|	25 lb: 1/4” (3 mm) 20 sq ft (1.86 m2)
PRODUCT CHARACTERISTICS
Read and follow the product specific installation guidelines for installation.
WARRANTY
Standard product warranty is 1 year.  When used with certain PrepWorx moisture management and flooring adhesive products the term of warranty is a max of 10-years. See PrepWorx System Warranty for complete details. 
PRECAUTIONS
Carefully read and follow all precautions and warnings on the product label. For complete safety information, please refer to the Safety Data Sheet (SDS) available at: www.totalworx.com.

Weight | 10 lbs / bag    |     25 lbs / bag
Pallet Quantity | 10 lb: 36 cases of 5 bags / 180 bags     |  25 lb: 100 bags
Pallet Weight | 10 lb: 1923 lbs    |    25 lb: 2578 lbs
Physical State | Dry Powder
Color | Gray
Pot Life | 15-20 minutes
Shelf Life | 1 year from manufacturing date unopened package
Storage Conditions | Store away from direct sunlight in a wellventilated, cool, dry area. If storing after opening, remove all air from packaging and seal tightly.
Compressive Strength (ASTM C109) | Exceeds 5000 psi
Cleaning Instructions | While still fresh, wash hands, tools and equipment with warm soapy water.
Traffic | 60 – 120 minutes

File: Totalworx/Shaw_200_Resilient_Adhesive_Selling_Sheet_CORETEC.md
# Shaw 200 Resilient Adhesive Selling Sheet CORETEC
Pages: 2

## Page 1
RECOMMENDED TROW ELS:
 
Shaw 20 0  Adhesive | USC01  4 gal. | USC03  1 gal.
SHAW  200
0 52VS (1 gal.) | 026VS (4 gal.)
INSTA LLATION
COREtecFloors.com
08.19.20
Surfaces to be bonded must be free from moisture, wax, dirt, 
grease, oil, paint, rust or other substances that might interfere 
with a good bond. When installing over light- weight concrete 
ﬁrst apply Shaw 9050 primer. Subﬂoor must be smooth and 
fully adhered. This adhesive is not recommended for use over 
concrete slabs where hydrostatic pressure, excessive mois-
ture or alkali exists. Luxury Vinyl Tile and Plank: Up to 99% 
relative humidity (ASTM F-2170). The pH level of the concrete 
should be a maximum of 12. Both the adhesive and surfaces 
to be bonded must be maintained at a temperature of 65o – 
95o F (18.3o –35.0o C) and between 30% and 60% relative 
humidity for 72 hours before, during and after installation.
Non-Porous Surfaces & Shaw 9050** Primed Surfaces: Tile 
& Plank: Apply Shaw 200 Adhesive with the recommended 
trowel (see trowel chart), allow to dry completely from yellow 
to tan, and lay in the tile or plank according to the ﬂooring 
manufacturer's instructions within 3 hours. The highly 
aggressive pressure sensitive grip prevents slippage and 
minimizes seam gaps. Drying time is 45-90 minutes and will 
vary due to installation site temperature and humidity. 
Installation over areas of incomplete drying can result in job 
failure. After installation is complete, roll and cross roll with a 
100 lb. sectional roller. Use hand roller in areas which cannot 
be reached with larger roller. Check 1 – 2 hours after installing 
ﬂooring material and roll again if necessary.
Note: Coverage is approximate and will vary depending on porosity and roughness of subﬂoor, angle at which the trowel is held, 
temperature of the adhesive and the subﬂoor, and the skill of the installer applying the adhesive. Trowel dimensions are width 
× depth × spacing. Coverage will be improved by priming the subﬂoor to reduce adhesive absorption. Coverage will be signiﬁcantly 
lower over subﬂoors not properly prepared according to established industry guidelines.
Porous Substrates
(Solid Vinyl Sheet Goods) 1/16" × 1/32" × 1/32" 
[Coverage: 175-225 sq.ft./gal]
1.6 mm × 0.8 mm × 0.8 mm U-Notch
Non-Porous Substrates
(Solid Vinyl Sheet Goods) 1/16" × 1/32" × 5/64" 
[Coverage: 240-280 sq.ft./gal]
1.6 mm × 0.8 mm × 2 mm U-Notch
Porous Substrates
(Vinyl Tile & Plank) 1/16" × 1/16" × 1/16" 
[Coverage: 140-170 sq.ft./gal]
1.6 mm × 1.6 mm × 1.6 mm Square-Notch
Non-Porous Substrates
(Vinyl Tile & Plank) 1/16" × 1/32" × 1/32" 
[Coverage: 200-240 sq.ft./gal]
1.6 mm × 0.8 mm × 0.8 mm U-Notch
• Up to 99% RH / Maximum pH of 12 
• Transitional, pressure-sensitive adhesive 
• Low VOC – GreenGuard® Certiﬁed
• Low odor
• Easy to trowel
• Excellent working/open time
• Can be used with luxury vinyl plank & tile
Page 1/2


## Page 2
VOCs: Negligible
SHAW  200
0 52VS (1 gal.) | 026VS (4 gal.)
COREtecFloors.com
08.19.20
Non-Porous Surfaces & Shaw 9050** Primed Surfaces- Sheet 
Goods: Apply Shaw 200 Adhesive with the recommended 
trowel (see trowel chart), back roll the adhesive with a 3/16” 
nap roller immediately after spreading and allow the adhesive 
to set open until dry to touch. (Dry to touch is tacky but no 
transfer to ﬁngers) Time required will vary with ambient 
conditions. After installation is complete, roll and cross roll 
with a 100 lb. sectional roller. Use hand roller in areas which 
cannot be reached with larger roller. Check 1 – 2 hours after 
installing ﬂooring material and roll again if necessary.
Porous Surfaces- Suggest Priming with Shaw 9050: Shaw 200 
Adhesive may be used either wet or as a pressure sensitive 
adhesive over porous surfaces. To use wet, apply adhesive 
with the recommended trowel (see trowel chart) and allow to 
ﬂash oﬀfor 5-10 minutes before installing ﬂooring. 
Lay tile or plank into wet adhesive according to ﬂooring 
manufacturer’s instructions. Adhesive must transfer to ﬂoor 
product to ensure proper bond. To use as a pressure sensitive 
adhesive, allow to dry to a tacky state, then install ﬂooring 
according to ﬂooring manufacturer’s instructions within 3 
hours. If installing sheet goods, back roll wet adhesive with a 
3/16” nap roller immediately after spreading. After installation 
is complete, roll and cross roll with a 100 lb. sectional roller. 
Use hand roller in areas which cannot be reached with larger 
roller. Check 1-2 hours after installing ﬂooring material and 
roll again if necessary.
** Note: Light weight concrete is very porous and will require 
a minimum of two applications of Shaw 9050 to prime 
properly.
Appearance: Smooth, creamy, easy to trowel. Yellow when wet, tan when dry. 
PHYSICAL PROPTERTIES
Base: Amide-Ester-Acrylate Resin Blend
Shelf life: One year in unopened container at 70° F (21.10° C).
Working time: Three hours depending on temperature and humidity.
Flammability: Non-ﬂammable. Meets NFPA Class A and UBC Class 1 as determined by ASTM E-84 and also passes the 
pill test.
Other features: Water-resistant when cured, VOC-compliant, freeze/thaw stable to 10° F (-12.22° C). While this adhesive is 
freeze/thaw stable, it is still necessary to protect from freezing. Made with Meta-Sept® anti-microbial agents that will provide 
its wet and dry ﬁlms with protection from fungal growth. This protection is determined using the ASTM-G21 test method.
Clean up: When wet, use warm water, when dry, use Shaw Adhesive Remover.
CAUTION: DO NOT take internally. If swallowed, DO NOT induce vomiting. Call a physician immediately. KEEP OUT OF
REACH OF CHILDREN.
WARRANTY INFORMATION: This product is manufactured according to exacting quality control standards and
is warranted to be free from manufacturing defects. Defective material called to our attention within one year of manufacture 
will be replaced. No guarantee, expressed or implied, is made regarding the performance of this product since the manner and 
conditions of application are beyond our control. For complete warranty information, call COREtec Tech Services at 800-441-7429. 
You may also visit us on the web at: www.COREtecFloors.com
Page 2/2

File: Totalworx/TotalWorx_PrepWorx_Ambassadors.md
# TotalWorx PrepWorx Ambassadors
Total slides: 12

## Slide 1
BRAND  GUIDELINES	VERSION  1	APRIL  2019	1

## Slide 2
ac·ces·so·ry
					
noun
1. a thing which can be added to something else in order to make it more useful, versatile, or attractive.

## Slide 3
Floor Prep Products

## Slide 4
Performance Begins Below the Surface.

Every successful flooring installation starts with the right foundation.
Subfloor prep plays a critical role in protecting your investment —reducing the risk of failure, improving long-term performance, and ensuring a smoother, more efficient installation process.

PrepWorx is a system-based approach to floor prep. Designed to meet a range of project conditions — from moisture concerns to surface repairs — each system provides a clear path from subfloor to finished flooring.

Designed by Shaw's technical experts, our curated systems address the most common jobsite conditions with speed, simplicity, and confidence. For added flexibility, you can also build your own prep solution by selecting from our organized Series of individual products —tailored to handle everything from moisture mitigation to leveling and repair.

## Slide 5
Build Your Own Solution with PrepWorx Series.
SERIES 100 | Repair + Patching Compounds
Smooth, skim, patch, or repair damaged concrete | 
VP100 | Versatile skim coat + Patching compound
MRS101 | Moisture Resistant Skim coat + Patching compound
QP102 | Quick drying skim coat + Patching compound
QVR110 | Quick drying Versatile Repair + patching compound
MRR111 | Moisture Resistant Repair
Select products in the Series 100 Category for filling cracks, ramping, general repair. | 
SERIES 200 | Self Leveling Underlayments
Pourable materials to create a flat, level surface | 
HFL200 | High Flow self Leveling product
VL201 | Versatile cementitious self Leveling product
QL202 | Quick drying cementitious self Leveling product
WGL203 | Quick drying gypsum polymer modified self Leveling product for Wood + Gypsum substrates
Select products in the Series 200 Category for large surface prep, uneven or sloped substrates | 
SERIES 300 | Primers and Moisture Control Solutions
Improve adhesion or mitigate high RH | 
QBC300 | Premixed Quick drying Base Coat (primer)
VBC301 | Versatile substrate Base Coat (primer)
MCS310 | Moisture Control Solution (mitigation system)
VBS311 | Vapor Barrier Solution (mitigation system)
Select products in the Series 300 Category for bonding, moisture vapor suppression, slab sealing | 
SERIES 400 | Specialty Products
Targeted solutions for unique conditions | 
CJR400 | Crack + Joint Repair for concrete substrates
RF401 | Reinforcing Fibers for self-leveling underlayments
Select products in the Series 400 Category for crack repair, fiber reinforcement | 

## Slide 6
PrepWorx Moisture Management System: Vapor Barrier Solution
SYSTEM BUILD:

1. Adhesive  (Required)
Core 4 Adhesives

2. Leveler (Required – choose 1 based on conditions)
VL201 | Versatile cementitious self-leveling product with long open times to allow blending
QL202 | Quick drying cementitious self-leveling product to allow for quicker turn times

3. Primer (no priming required)
  
4. Mitigation Layer (Required) 
VBS311 | Vapor barrier solution for up to 100% RH 

5. Patch (Not Required – use based on condition of substrate) 
  MRS101 | Moisture resistant skim coat & patching Compound 

6. Crack + Joint Repair (Not Required – use based on condition of substrate)
CJR400 | Ultra-fast setting, low viscosity crack and joint repair

7. Concrete
Key Features:
One-component, water-based moisture vapor barrier solution
For 100% RH porous concrete
No minimum concrete profile required
Fast application with roll-on convenience
No moisture testing required
Benefits
Saves time and labor with no shot blasting or CSP profiling
Ideal for projects that need moisture protection without extra complexity
Ensures long-term performance with reliable coverage and easy process
Where to Use This System
Fast-track tenant improvement or refresh projects
Active jobsites where mechanical profiling isn’t feasible
Projects needing assurance without the added testing or equipment

## Slide 7
Prepworx Concrete Substrate  "Everyday Commercial System"
SYSTEM BUILD:

1. Flooring

2. Adhesive (Required)
Core 4 Adhesives

3. Patch (Not Required but must patch or level)
QP102 | High strength, quick drying skimcoat and patching compound

4. Ramping/Repair (Not Required – use based on condition of substrate)
MRR111 | Moisture resistant repair and ramping product for use up to 100% RH

5. Level (Not Required but must patch or level)
HFL200 | High flow, self-leveling product that is fast setting and versatile in thickness

6. Primer (Required if leveling)
VBC301 | Fast drying, water based, versatile substrate base coat

7. Crack + Joint Repair (Not Required – use based on the condition of the substrate)
CJR400 | Ultra-fast setting, low viscosity crack and joint repair

8. Concrete
Key Features:
Designed for dry concrete slabs with no visible or known signs of moisture
Flexible system based on substrate condition and job requirements
Compatible with Shaw adhesives and flooring for full-system confidence
Benefits
A dependable go-to for everyday concrete prep
Allows for project-by-project flexibility without added complexity
Supports consistent, smooth installations across a range of commercial spaces
Where to Use This System
Dry concrete slabs with no signs of moisture or vapor emission
Tenant improvement, office, education, and retail environments
Projects requiring standard prep — not moisture mitigation

## Slide 8
Prepworx Wood or Gypsum Substrate"Everyday Commercial System"
SYSTEM BUILD:

1. Flooring

2. Adhesive (Required)
Core 4 Adhesives 

3. Patch (Not Required but must patch or level)
QP102 | High strength, quick drying skimcoat and patching compound

4. Ramping (Not Required – use based on condition of substrate)
MRR111 | Moisture resistant repair and ramping product for use up to 100% RH

5. Level (Not Required but must patch or level)
WGL203 | Quick drying, high strength gypsum polymer modified self-leveling product for wood and gypsum substrates

RF401 | Reinforcing fibers for self-leveling underlayments (Not required –  use based on condition of substrate)

6. Primer (Required if leveling)
VBC301 | Fast drying, water based, versatile substrate base coat

7. Crack + Joint Repair (Not required – use based on the condition of the substrate)
CJR400 | Ultra-fast setting, low viscosity crack and joint repair

8. Wood / Gypsum
Key Features:
Designed for use over wood and gypsum subfloors
Engineered to provide surface stability and leveling for a wide range of conditions
Compatible with Shaw adhesives and flooring
Benefits
Provides a reliable prep solution for non-concrete environments
Promotes evenness and stability across challenging substrates
Helps address common issues like surface movement, minor imperfections, or porosity
Where to Use This System
Wood or gypsum subfloors that require patching or leveling
Renovation or conversion projects where concrete isn’t the base
Light commercial or multi-family interiors with non-standard substrates

## Slide 9
PrepWorx Encapsulation"Existing Adhesive System"
SYSTEM BUILD:

1. Flooring

2. Adhesive (Required)
Core 4 Adhesives 

3. Patch (Not required but must patch or level)
QP102 | High strength, quick drying skimcoat and patching compound
4. Level (Not required but must patch or level)
HFL200 | High Flow, self-leveling product that is fast setting and versatile in thickness

5. Primer (Required if leveling)
VBC301 | Fast drying, water based, versatile substrate base coat

6. Encapsulate Adhesive  (Required)
BC9000 | Specially formulated barrier primer

7. Crack + Joint Repair (Not required – use based on the condition of the substrate)
CJR400 | Ultra-fast setting, low viscosity crack and joint repair

8. Concrete
Key Features:
Designed to go over existing adhesive residue without full removal
Includes fast-drying, high-flow leveling and patching options for a smooth substrate
Barrier coat helps isolate existing adhesive and prepares the surface for new flooring
Benefits
Saves time and labor by eliminating the need to demo old adhesive
Helps control plasticizer migration for long-term floor performance
Offers flexibility for varying slab conditions while maintaining installation speed
Where to Use This System
Use over concrete with existing adhesive
Perfect for tenant improvement, healthcare, education, and other occupied renovations
When moisture isn’t the primary concern, but a clean, encapsulated, level surface is needed

## Slide 10
Prepworx Concrete Substrate "Rapid Resilient No Moisture System"
SYSTEM BUILD:

1. Flooring

2. Adhesive (Required)
IG4253 | Instant grab roll-on adhesive for use with resilient tile
S150 | Spray Adhesive for use with resilient tile
4252 | roll-on adhesive for use with resilient tile

3. Patch (Not required but must patch or level)
MRS101 | Moisture resistant skim coat and patching compound

4. Leveler (Not required but must patch or level)
QL202 | Quick drying cementitious self-leveling product to allow for quicker turn times

5. Primer (Required if using leveler)
QBC300 | Pre-mixed, quick drying base coat

6. Crack + Joint Repair (Not required - use based on the condition of the substrate)
CJR400 | Ultra-fast setting, low viscosity crack and joint repair

6. Concrete
Key Features:
Designed for dry concrete slabs with no visible or known signs of moisture
Engineered for speed-sensitive projects and rapid return-to-service
All components are part of the PrepWorx product family
Benefits
Built for jobs where every hour counts
Enables same-day prep and next-day install with fast-drying components
Minimizes disruption in occupied spaces — perfect for night or weekend work
Where to Use This System
Projects with tight timelines, such as retail flips or tenant turnovers
Occupied or operational environments where speed and low disruption are key
Ideal for installations requiring quick prep, confident results, and minimal downtime

## Slide 11
[  QUESTIONS?  ]

## Slide 12
BRAND  GUIDELINES	VERSION  1	APRIL  2019	1

File: Totalworx/Totalworx_-_Prepworx_Competitive_Crossover_Sheet_(1).md
# Totalworx - Prepworx Competitive Crossover Sheet (1)
Pages: 1

## Page 1
FLOORING PREP COMPETITIVE COMPARISON
Product Type
Shaw Totalworx
Prepworx
Ardex 
Bostik
CMP
CTS RapidSet
Custom
Dependable
Laticrete
Mapei 
Schonox
Sika
TEC (ProSpec)
Uzin
Primers and Sealers
Acrylic Primer
VBC301
P-51
Universal 
Primer Pro
AS-100
Acrylic 
Primer
TechPrime A
Primer P360
NXT Primer
Primer L/T
VD/SHP
Primer Plus/
EZ Prime
MultiPurpose 
Primer
PE 
260/280/360
Epoxy Broadcast
EP-2000
EP-100
TXP
TechPrime E
ProPrep SLV
Epoxy Primer
Primer E/ X
LevelSet Epoxy 
Primer
Vapor Remediation
Acrylic Based 
(Moisture)
VBS311
VR98/VB100
Roll-Cote
TechPrime 
MVB*
Planiseal PMB
MR18
LiquiDam EZ
PE 414
Epoxy Based 
(Moisture)
MCS310
MC System
Slab-Cote
Lockdown
Tech MVC
Platform EMS
Vapor Ban
Planiseal EMB/
VS
EPA/
Rapid
Sika MB/
Redline
LiquiDam
PE 460 
Patch & Repair Products
Skim Coat Patch 
High Performance
QP102
Feather 
Finish/XF
UltraFinish Pro
Silk
PrepPro 
Feather
NXT Skim Lite
 
SikaLevel 
Skimcoat
Feather Edge/
Perfect Finish
NC 888 Turbo 
Patch
Skim Coat Patch 
Std Performance
SKM
Prepstar
Skim Coat
Tech-
Patch-SC*
PlaniPrep SC
SL
NC 886
Skim Coat  
Moisture Resistant 
MRP101 
MRF
PlaniPrep PSC
NC890
General Purpose 
Patching
VP100
GPS
Webcrete 
95/98
Grey 
Patch
TechPatch-MP
SkimCrete XL
NXT Patch
PlaniPatch
RR/PL
SikaLevel 
Patch
Floor Patch Pro
Gypsum Patch
D-9001
Dash 
Patch
White Skim-
coat
Planitex UNS
AST
Heavy Ramping & 
Skimming
QVR110- OR- 
MR111
SDP
UltraRamp
Rampstar
TechPatch-RP
PrepPro Rapid
Mapecem 
Premix
RF/SEZ 
Plus
Fast-Set Deep 
Patch
NC 182 LS/ 
NC 182 MT
Tilt Wall Patch
TWP
Wunderfixx/ 
Tiltfixx
TechPatch-TW
Tilt Finish
SikaQuick 
Smooth Finish
SLUs
Economical
HFL200
V1000/V1200
SL-100
Level-1
LevelFlor
TechLevel 100
Platform L2
NXT Level
Novoplan 2 Plus
S1500
SikaLevel 125
LevelSet 200
NC 147
Premium/ 
Low Prep
K-13
SL-150
210
 
TechLevel 150
Skimflow NP
NXT Level 
Plus
Ultraplan 1 Plus
ZM
SikaLevel 225
EZ Level 323
NC 150/NC 
157
Super Fluid/ 
High Flow
VL201
K-10
SL-200
TechLevel 150
Platform L3
NXT Level 
Flow
Novaplan HFL
XM
SikaLevel 225
EZ Level 323
NC 170
Rapid Floor  
Installation 
QL202
K-40 Rapid
TechLevel 150
ProPrep FT
Polyplan RSL
ZM Rapid
SikaLevel 525 
Rapid
NC 172 
Bi-Turbo
High Performance
K-15
SL-175
210
Tru Self 
Leveling
TechLevel 
XP-1
ProPrep FT
M-20 Plus
ZM
SikaLevel 
325/425
Fiber Rein-
forced SLU 565
NC 170/172
Deep Pour
K-15
SL-100
Level-1
TechLevel 125 
Skimflow LP
NXT Level
Novoplan DPL
US
SikaLevel 125
LevelSet Deep 
Pour 3
NC 157/NC170
Wood Subfloor
WGL203
K22-F
SL-GYP
LP-1
TechLevel 
WSF
Skimflow LP
NXT Level 
Plus
Planitex SLF
AP/APF
SikaLevel 825 
Lite
LevelSet 300
NC 110
Self Leveling 
Topping
SD-T
SL-175
210
Tru Self 
Leveling
TechLevel 
HPT(Disc.)
NXT Level 
SP/DL
Ultratop
DSP/Plus
 
Lightweight SLU
K34
Pourlite
TechLevel 
Lite*
PrepPro ELW
Ultraplan Lite
LevelSet LW60
NC 144LW
Gypsum Leveler
WGL203
GS4
SL-Gyp
Liqui Tek
Skimflow LCB
Planitex SLF
AP
SikaLevel 825 
Lite
NC 110
CROSSOVER SHEET
totalworx.com
TW_2267998_325

File: Totalworx/v2_TW_2362998_525_Totalworx_-_No_Cupping_Warranty_Update.md
# v2_TW_2362998_525_Totalworx - No Cupping Warranty Update
Pages: 1

## Page 1
NO CUPPING WARRANTY
This flooring system warranty covers Shaw residential resilient SPC and WPC flooring issues that arise 
solely due to concrete subfloor moisture emissions.
Use approved Shaw PrepWorx™ floor preparation products when the subfloor conditions require 
patching, leveling or other necessary preparation to properly prepare the subfloor for residential 
resilient installation.
Approved products include:
	
• Fine Finish Patch
	
• Self-Leveling Patch
	
• Other Shaw-approved prep products with written approval
To protect the life of these floors, we require Shaw GroundWorx™ 6 Mil Poly to be used for installation.
Approved products:
	
• PrepWorx™: Fine Finish Patch
	
• GroundWorx™: 6 Mil, Bravo Advanced, Pet Perfect® Underlayment
Install Shaw Resilient SPC or WPC with peace of mind knowing the product is backed by this worry- 
free no cupping warranty.
For full warranty coverage and product specific information, scan these QR codes.
Steps to Ensure You’re Covered
      Step 1: Properly Prep Your Floor Before Installation
      Step 2: Moisture Protection
      Step 3: Install
COREtec® Floors
Shaw Floors®
